Repository: ibwharri/Coherence-of-Group-IV-Color-Centers

# Coherence-of-Group-IV-Color-Centers
Code to generate figures for Coherence of Group-IV Color Centers, Harris et al. arXiv:2310.02884 (2023)

File: Figure 3 Experiment/Data/SiV_orbital_T1.csv
,Temp (K),Measured T (ns),Measured T + error (ns),Measured T - error (ns),Theory T (ns),Theory T + error (ns),Theory T - error (ns),Source,Type of T
0,4.434742647,34.159292500931954,1.5854529814247513,2.0848383963415245,44.28959882522211,4.990000915006462,4.723420681599947,Exp.: Jahnke et al. (2015),$T_1^{orb}$
1,4.986213235,36.24413089727348,1.4693565047079318,1.7854254457389729,39.58273856608925,4.4596904668904855,4.221440946332436,Exp.: Jahnke et al. (2015),$T_1^{orb}$
2,5.992647059,30.274509879904652,1.8921572434210852,2.0267455826817873,33.147471305139334,3.734644623798225,3.535129142246202,Exp.: Jahnke et al. (2015),$T_1^{orb}$
3,6.985294118,28.91385786849584,0.9428431122471501,1.4798432922456861,28.496586206083133,3.210640760239542,3.0391190756091433,Exp.: Jahnke et al. (2015),$T_1^{orb}$
4,7.991727941,25.394737062638505,1.1180075945003765,1.2259524787075122,24.982778540182448,2.814748633575803,2.6643766475782087,Exp.: Jahnke et al. (2015),$T_1^{orb}$
5,8.998161765,23.827160446761166,1.579322063424371,2.078880002515895,22.236451144439233,2.50532663425388,2.3714848634216423,Exp.: Jahnke et al. (2015),$T_1^{orb}$
6,9.990808824,22.376811679818527,1.1680204407290447,1.377034245990707,20.031877755821977,2.256942735591558,2.136370348634717,Exp.: Jahnke et al. (2015),$T_1^{orb}$
7,10.98345588,19.643765807338344,1.3499267991219952,1.6234519992777798,18.223654827643106,2.053214675155619,1.9435260284680709,Exp.: Jahnke et al. (2015),$T_1^{orb}$
8,10.99724265,18.647342996970757,1.1018885583839797,0.9964228103675872,18.223654827643106,2.053214675155619,1.9435260284680709,Exp.: Jahnke et al. (2015),$T_1^{orb}$
9,11.98988971,16.819171985771856,1.0318509443309107,1.2604532510780153,16.71399634795337,1.8831251418381711,1.7825231683324692,Exp.: Jahnke et al. (2015),$T_1^{orb}$
10,12.99632353,14.621212203179523,1.1951251952884068,1.428683970844622,15.434763881289737,1.7389971445549293,1.6460949041375788,Exp.: Jahnke et al. (2015),$T_1^{orb}$
11,14.00275735,15.107632058455659,1.2972563065808238,1.6023245357610936,14.286235317116734,1.6095952366995192,1.5236060192228305,Exp.: Jahnke et al. (2015),$T_1^{orb}$
12,14.99540441,12.931323319471732,0.754667118884603,0.8790524324031033,13.340526422213431,1.5030445255603233,1.4227475542232426,Exp.: Jahnke et al. (2015),$T_1^{orb}$
13,16.00183824,13.472949376012474,1.0413874553038358,1.3447088925438617,12.51206377115549,1.4097036623219417,1.3343932289699811,Exp.: Jahnke et al. (2015),$T_1^{orb}$
14,18.00091912,12.062500058804687,1.2045535523022863,1.553020196487406,11.129380371365894,1.25392010109932,1.1869320746605005,Exp.: Jahnke et al. (2015),$T_1^{orb}$
15,21.99908088,9.613947699970689,1.4618885803249224,2.1364328096637593,9.114220124193647,1.026876918410844,0.9720181932818583,Exp.: Jahnke et al. (2015),$T_1^{orb}$
16,3.497914494,69.5418323235114,3.044225921999214,2.9329536904229343,48.367106239455026,5.449403715385436,5.158280860075905,Exp.: Pingault et al. (2017),$T_1^{orb}$
17,3.600104275,66.14818939678709,4.284185633914518,3.851794386601547,47.127445455311125,5.309734162911347,5.026072857716237,Exp.: Pingault et al. (2017),$T_1^{orb}$
18,3.710636079,58.87334324876532,3.0214092199536964,2.6450663217255865,45.94718982619765,5.176757644147671,4.900200327912366,Exp.: Pingault et al. (2017),$T_1^{orb}$
19,3.898331595,56.18587552029054,3.3269286407186627,2.9319445138206817,43.74931701432933,4.929128683100394,4.665800419796852,Exp.: Pingault et al. (2017),$T_1^{orb}$
20,4.098540146,51.60204845592976,3.5157681490197135,2.916139086054841,41.7454261551577,4.703355194830607,4.452088402100948,Exp.: Pingault et al. (2017),$T_1^{orb}$
21,4.296663191,44.18318225771933,2.618473682589695,2.4199557747740386,39.911786153442065,4.496763454804665,4.256533388363046,Exp.: Pingault et al. (2017),$T_1^{orb}$
22,4.496871741,43.37728259166507,3.361599236972964,2.885821860113623,38.22823797015144,4.307082193336711,4.07698544667123,Exp.: Pingault et al. (2017),$T_1^{orb}$
23,4.799270073,40.81943263952122,3.1665335288875482,2.7193469941862958,35.94738766058535,4.050104360310016,3.8337361102671466,Exp.: Pingault et al. (2017),$T_1^{orb}$
24,5.099582899,39.369818341359,4.649681494152453,3.7803533206881994,33.91797196975396,3.8214550516057315,3.617301906754392,Exp.: Pingault et al. (2017),$T_1^{orb}$
25,5.399895725,34.482740856132814,1.8309760048988082,1.5900860541568065,32.10140216289347,3.6167865687373606,3.4235674042325854,Exp.: Pingault et al. (2017),$T_1^{orb}$
26,3.693029491,78.46970983354562,0.0,0.0,52.79592364058003,5.948387753855094,5.630607732804108,Exp.: Becker et al. (2018),$T_1^{orb}$
27,7.493297587,35.091901821989616,0.0,0.0,26.62509460702218,2.9997843731994536,2.839527244594162,Exp.: Becker et al. (2018),$T_1^{orb}$
28,9.993297587,26.43910142883297,0.0,0.0,20.031877755821977,2.256942735591558,2.136370348634717,Exp.: Becker et al. (2018),$T_1^{orb}$

File: Figure 3 Experiment/Data/SiV_qubit_T.csv
,Temp (K),Measured T (ns),Measured T + error (ns),Measured T - error (ns),Theory T (ns),Theory T + error (ns),Theory T - error (ns),Source,Type of T
0,3.517334778,359.2653761993748,19.576574527930404,15.926067864816446,197.41728766432163,22.242523576936463,21.054263849596907,Exp.: Pingault et al. (2017),$T_1^Q$
1,3.796858072,294.7082778125532,19.769738198576704,15.523954212442675,183.6131726575832,20.687247657949058,19.58207525354939,Exp.: Pingault et al. (2017),$T_1^Q$
2,4.059046587,254.22791651897973,19.693208261289783,16.502170117641896,171.68247798273904,19.34304543161889,18.309684185041363,Exp.: Pingault et al. (2017),$T_1^Q$
3,4.297399783,197.8444855173553,15.950461185433056,14.07732013011173,161.26071517105675,18.16885087249682,17.19821848408327,Exp.: Pingault et al. (2017),$T_1^Q$
4,4.557421452,188.60918544024787,19.473718990487356,15.9988773461792,143.90823064122506,16.213788826818842,15.34760148868449,Exp.: Pingault et al. (2017),$T_1^Q$
5,4.797941495,170.72994972303127,16.66960432682251,13.705738956714043,136.60114675893135,15.390517534555272,14.568311722073275,Exp.: Pingault et al. (2017),$T_1^Q$
6,5.008125677,169.5954719832471,20.833643545051643,16.495599742824623,136.60114675893135,15.390517534555272,14.568311722073275,Exp.: Pingault et al. (2017),$T_1^Q$
7,5.218309859,137.82336538692903,18.860077372820257,14.584061748494548,130.02080099697085,14.6491260511323,13.866527508881816,Exp.: Pingault et al. (2017),$T_1^Q$
8,3.600104275,114.19465494582776,10.439850441138034,8.96643927638263,121.32398345620517,12.127285020972622,11.473758919312843,Exp.: Pingault et al. (2017),$T_2^Q$
9,3.956725756,104.25238358458883,10.973689989623821,8.914624886688898,107.30002466348273,10.539580527981869,9.970383799309928,Exp.: Pingault et al. (2017),$T_2^Q$
10,4.348800834,87.2637912827991,11.206332949453213,8.868111087979429,96.6218920997664,9.329318350961458,8.824388283115567,Exp.: Pingault et al. (2017),$T_2^Q$
11,4.699165798,82.75640026124077,8.42304508053455,6.906939432506263,92.17842455374725,8.825262399494846,8.347103024185401,Exp.: Pingault et al. (2017),$T_2^Q$
12,4.928571429,76.42307075250183,7.611160521018675,6.300676032359689,88.20331830766244,8.374085672074543,7.919896382915454,Exp.: Pingault et al. (2017),$T_2^Q$

File: Figure 3 Experiment/Data/SnV_qubit_T.csv
,Temp (K),Measured T (ns),Measured T + error (ns),Measured T - error (ns),Theory T (ns),Theory T + error (ns),Theory T - error (ns),Source,Type of T
0,6.499334455153123,83126.539,10487.286000000007,10119.680999999997,459.4659854780271,135.16825023795928,100.69044116724012,Exp.: Trusheim et al. (2020),$T_1^Q$
1,5.997543418210988,98512.742,17840.428,16497.766999999993,772.0969161996416,227.13975022166392,169.20246889467603,Exp.: Trusheim et al. (2020),$T_1^Q$
2,5.499597759419876,175840.66,44881.265,45419.07400000002,1426.4250941819764,419.63364029112586,312.5963108580838,Exp.: Trusheim et al. (2020),$T_1^Q$
3,5.000731532012161,371962.292,68879.12100000004,66651.647,2981.197868210376,877.0253124176079,653.3195884884362,Exp.: Trusheim et al. (2020),$T_1^Q$
4,4.500329172076962,641123.11,126491.15899999993,126295.87300000002,7345.902940400087,2161.058442310403,1609.8301750695837,Exp.: Trusheim et al. (2020),$T_1^Q$
5,4.000936443180145,1258296.766,282961.3080000001,285962.34899999993,21588.637650496694,6351.0650809177605,4731.078073095268,Exp.: Trusheim et al. (2020),$T_1^Q$
6,3.751509171177541,2812055.327,577244.4270000001,587744.6159999999,43455.23871602208,12783.902979904982,9523.07090326112,Exp.: Trusheim et al. (2020),$T_1^Q$
7,3.5009730639543686,5250172.052,1493205.6590000005,1455838.1259999992,90904.68185762252,26742.843155950686,19921.458409785497,Exp.: Trusheim et al. (2020),$T_1^Q$
8,3.2505943939390924,10459785.45,2311562.4409999987,2313148.6799999997,228809.43850802036,67312.42881642678,50142.82674838579,Exp.: Trusheim et al. (2020),$T_1^Q$
9,2.99934811,4214569.0,1351185.0,1364269.0,712302.5672386246,209549.11722895224,156098.73637369566,Exp.: Rosenthal et al. (2023),$T_1^Q$
10,3.249674055,2536374.0,719264.0,696180.0,244613.66970797657,71961.80514715053,53606.27140398318,Exp.: Rosenthal et al. (2023),$T_1^Q$
11,3.498044329,508610.99999999994,97252.99999999994,0.0,97358.6707725378,28641.513386733175,21335.82859532858,Exp.: Rosenthal et al. (2023),$T_1^Q$
12,3.748370274,253253.0,0.0,0.0,41013.090958042805,12065.458416647081,8987.88235194609,Exp.: Rosenthal et al. (2023),$T_1^Q$
13,3.998696219,80633.9,0.0,0.0,20413.890799955443,6005.471541289335,4473.636211500745,Exp.: Rosenthal et al. (2023),$T_1^Q$
14,4.249022164,37219.5,0.0,0.0,10481.358945870697,3083.464268536318,2296.9549208172884,Exp.: Rosenthal et al. (2023),$T_1^Q$
15,4.49934811,16921.5,0.0,0.0,6067.739569852863,1785.0412576315966,1329.7249273866482,Exp.: Rosenthal et al. (2023),$T_1^Q$
16,4.749674055,10902.5,0.0,0.0,3572.7335556842286,1051.0465595964647,782.9526651914716,Exp.: Rosenthal et al. (2023),$T_1^Q$
17,5.0,5266.56,1606.1600000000003,1445.5599999999995,2301.4487669590744,677.0529542432109,504.3548358162243,Exp.: Rosenthal et al. (2023),$T_1^Q$
18,1.68904824,176018.0,0.0,0.0,5181640582.473663,1524363911.8738031,1135539534.5969172,Exp.: Rosenthal et al. (2023),$T_2^Q$
19,1.996088657,148984.0,0.0,0.0,95094414.35213348,27975401.410778567,20839622.45003718,Exp.: Rosenthal et al. (2023),$T_2^Q$
20,2.248370274,151260.0,0.0,0.0,9355003.188296137,2752105.4003262985,2050116.8424992934,Exp.: Rosenthal et al. (2023),$T_2^Q$
21,2.498696219,159502.0,0.0,0.0,1252276.173523579,368400.25272066006,274431.1915700858,Exp.: Rosenthal et al. (2023),$T_2^Q$
22,2.747066493,164411.0,0.0,0.0,274637.937152406,80793.21778801258,60185.026645051694,Exp.: Rosenthal et al. (2023),$T_2^Q$
23,2.99934811,142361.0,0.0,0.0,69826.75063686418,20540.72770727727,15301.336889441394,Exp.: Rosenthal et al. (2023),$T_2^Q$
24,3.249674055,97456.0,0.0,0.0,23981.388977267292,7053.6850240103995,5254.478413772005,Exp.: Rosenthal et al. (2023),$T_2^Q$
25,3.496088657,46018.9,0.0,0.0,9547.358532372604,2807.4017443023113,2091.308499181254,Exp.: Rosenthal et al. (2023),$T_2^Q$
26,3.750325945,18673.7,0.0,0.0,4024.4225050420296,1182.6333537759897,880.9750150187215,Exp.: Rosenthal et al. (2023),$T_2^Q$
27,3.998696219,7990.379999999999,0.0,0.0,2005.3249623730542,588.6432485143171,438.49574426760046,Exp.: Rosenthal et al. (2023),$T_2^Q$
28,4.250977836,3744.58,0.0,0.0,1031.7605190360127,302.2331572754988,225.14089318250672,Exp.: Rosenthal et al. (2023),$T_2^Q$
29,4.49934811,2011.3600000000001,0.0,0.0,599.1511199826446,174.9634741524975,130.3338254707748,Exp.: Rosenthal et al. (2023),$T_2^Q$
30,4.747718383,1122.1,0.0,0.0,354.60319760184444,103.01727798889448,76.73838637248298,Exp.: Rosenthal et al. (2023),$T_2^Q$
31,5.0,792.0,370.0,364.6399999999999,230.00428139996382,66.35706824699224,49.42815072082871,Exp.: Rosenthal et al. (2023),$T_2^Q$
32,4.502336449,86011193.46000001,0.0,0.0,20021562.10560911,5890054.111470759,4387658.684186723,Exp.: Guo et al. (2023),$T_1^Q$
33,5.0,16393047.070000002,0.0,0.0,4862028.880523377,1430338.6042886917,1065497.443599495,Exp.: Guo et al. (2023),$T_1^Q$
34,5.5,5294463.877,0.0,0.0,1449103.0184681274,426305.15775198606,317566.1024711756,Exp.: Guo et al. (2023),$T_1^Q$
35,6.0,1684378.8930000002,0.0,0.0,528862.2540348223,155583.6291568284,115898.40240309556,Exp.: Guo et al. (2023),$T_1^Q$
36,6.5,671777.0,0.0,0.0,225515.08758479822,66343.27840260783,49420.88071036982,Exp.: Guo et al. (2023),$T_1^Q$
37,7.0,351407.898,0.0,0.0,108659.18232029869,31965.960507917887,23812.298081912435,Exp.: Guo et al. (2023),$T_1^Q$
38,1.700934579,467904.334,0.0,0.0,37607941820465.79,11064783560510.914,8238818972371.473,Exp.: Guo et al. (2023),$T_2^Q$
39,2.5,440533.62,0.0,0.0,4381943096.386709,1289115023.5796041,960331113.155756,Exp.: Guo et al. (2023),$T_2^Q$
40,3.0,427454.656,0.0,0.0,53279871.5962567,15674179.6741409,11676091.16242189,Exp.: Guo et al. (2023),$T_2^Q$
41,3.5,390501.79699999996,0.0,0.0,2286150.091421952,672550.3892822703,501000.7938053331,Exp.: Guo et al. (2023),$T_2^Q$
42,4.0,220258.125,0.0,0.0,234350.85679277751,68940.76785225133,51355.81980150787,Exp.: Guo et al. (2023),$T_2^Q$
43,4.5,38932.665,0.0,0.0,36732.00481989542,10804.15825402485,8048.306135343864,Exp.: Guo et al. (2023),$T_2^Q$
44,5.0,8370.952,0.0,0.0,8358.83684104788,2457.1818044978863,1830.4202007808708,Exp.: Guo et al. (2023),$T_2^Q$
45,5.502336449,2469.848,0.0,0.0,2495.7657519656123,732.349083583827,545.5458006487906,Exp.: Guo et al. (2023),$T_2^Q$
